Repository: andrewkwatts-maker/periodica

# Periodica

A rigorous scientific computation and estimation library for particle physics, nuclear physics, atomic chemistry, molecular chemistry, materials science, alloy thermodynamics, and biological systems.

All 12 scientific domains are fully data-driven: properties come from bundled JSON data sheets (424 files covering 118 elements, quarks, hadrons, molecules, alloys, materials, amino acids, proteins, nucleic acids, cells, and biomaterials), not hardcoded lookup tables. Changes to data sheets cascade dynamically through the derivation chain.

> **Looking for the GUI?** The companion KivyMD desktop + Android app lives at
> [github.com/andrewkwatts-maker/periodica-app](https://github.com/andrewkwatts-maker/periodica-app).
> It uses this library as its computation backend (`pip install periodica`) and
> ships as a Windows EXE plus an Android APK build (Buildozer/WSL).

# Slim — core library (Get / Save / Scope / sample / fold / optimize / export / CLI)
pip install periodica

# Full — slim + matplotlib + scipy + google-generativeai
pip install "periodica[full]"

## Quick Start

### Generic `Get()` - compose anything from fundamentals

`Get()` is a content-agnostic composer: it walks JSON data files, sums
additive scalar properties, and knows nothing about specific elements
or particles. Pass a spec built from any fundamentals defined in JSON:

```python
from periodica import Get, Scope

# Compose subatomic from quarks
proton = Get("{u=2,d=1}")           # Charge_e=1, BaryonNumber_B=1

# Compose atom from subatomic + fundamentals
hydrogen = Get("{P=1,N=0,E=1}")     # Mass_amu ≈ 1.00783

# Bare-name lookup (after the corresponding generator script has run)
H = Get("H")                        # Hydrogen atom
H2O = Get("H2O")                    # Water molecule
Higgs = Get("Higgs")                # Higgs Boson via alias

# Disambiguate by scope when a symbol means different things in different tiers
Get(Scope.SubAtomic, "P")           # -> Proton
Get(Scope.Atom,      "P")           # -> Phosphorus
Get(Scope.Molecule,  "H2O")         # -> Water
```

### CLI

After install, the `periodica` command is on your PATH. Use it to inspect
the registry, regenerate the bundled defaults, or run your own input files.

```bash
periodica list                  # summary of registry tiers + entry counts
periodica list atoms            # list every entry in a tier
periodica show H                # pretty-print a registry entry by name
periodica show "Ca2+"           # ions resolve too (charge falls out of E vs P)
periodica inputs                # list the default input JSON files

### Material data sheets and 3D sampling

Complex materials (alloys, polymers, ceramics, composites) ship with
full property data sheets and a generic `sample()` API for evaluating
properties at a 3D point.

```python
from periodica import data_sheet, sample

# Bulk data sheet
data_sheet("Steel-1018")

# Homogeneous materials: at/scale_m are no-ops
sample("Steel-1018", "Density_kgm3")                          # 7870
sample("Steel-1018", "YoungsModulus_GPa", at=(0, 0, 0))       # 200

# Anisotropic composites: response varies with the sample direction
sample("CFRP", "YoungsModulus_GPa", at=(1, 0, 0))             # 230 GPa axial
sample("CFRP", "YoungsModulus_GPa", at=(0, 1, 0))             #  15 GPa transverse
sample("CFRP", "YoungsModulus_GPa", at=(1, 1, 0))             # ~167 GPa off-axis

# OBJ + sibling .mtl. One material per phase. Vertices carry RGB,

# HLSL Sample<Name>(float3 pos, float scaleM) function with hash-based

### Custom input file shape

```json
{
  "from": ["subatomic", "fundamentals"],
  "tier": "my_tier",
  "requires": ["atoms"],
  "rows": [
    { "name": "MyEntry", "spec": { "P": 1, "N": 0, "E": 1 } }
  ]
}
```

Composition rules (which fields are additive, which folders are
fundamentals, etc.) live in `data/config/composition_rules.json` -
edit it to extend the system without touching code.

# Get element data
iron = get_element("Fe")
print(iron["name"], iron["atomic_number"], iron["atomic_mass"])

# Access any of the 14 data categories
dm = DataManager()
alloys = dm.get_all_items(DataCategory.ALLOYS)
proteins = dm.get_all_items(DataCategory.PROTEINS)
```

### Data Loaders

Each domain has a specialized loader with convenience functions:

```python
from periodica.data import (
    get_element, get_element_by_z,     # Elements by symbol or Z
    get_molecule_loader,                # Molecules by name or formula
    get_quark_loader,                   # Quarks by name or symbol
    get_subatomic_loader,               # Hadrons (baryons, mesons)
    get_alloy_loader,                   # Alloys by name or category
)

# Returns: [{"x": 40, "y": 20, "w": 38, "h": 50, "label": "H", "metadata": {...}}, ...]
```

**35 layout algorithms** across 5 domains: elements (table, circular, spiral, linear), quarks (8 modes), subatomic (8 modes), molecules (9 modes), alloys (4 modes).

File: src/periodica/data/defaults/alloys/Aluminum_6061.json
{
  "Name": "Aluminum 6061",
  "Formula": "Al-Mg-Si",
  "Category": "Aluminum Alloy",
  "SubCategory": "6xxx Series (Heat Treatable)",
  "Description": "General-purpose structural aluminum with good weldability, corrosion resistance, and machinability",

  "Components": [
    {"Element": "Al", "MinPercent": 95.85, "MaxPercent": 98.56, "Role": "Base"},
    {"Element": "Mg", "MinPercent": 0.8, "MaxPercent": 1.2, "Role": "Strengthening"},
    {"Element": "Si", "MinPercent": 0.4, "MaxPercent": 0.8, "Role": "Strengthening"},
    {"Element": "Fe", "MinPercent": 0.0, "MaxPercent": 0.7, "Role": "Impurity"},
    {"Element": "Cu", "MinPercent": 0.15, "MaxPercent": 0.4, "Role": "Strengthening"},
    {"Element": "Cr", "MinPercent": 0.04, "MaxPercent": 0.35, "Role": "Grain Control"},
    {"Element": "Mn", "MinPercent": 0.0, "MaxPercent": 0.15, "Role": "Grain Control"},
    {"Element": "Zn", "MinPercent": 0.0, "MaxPercent": 0.25, "Role": "Impurity"},
    {"Element": "Ti", "MinPercent": 0.0, "MaxPercent": 0.15, "Role": "Grain Refiner"}
  ],

  "PhysicalProperties": {
    "Density_g_cm3": 2.70,
    "MeltingPoint_K": 855,
    "ThermalConductivity_W_mK": 167,
    "ThermalExpansion_per_K": 23.6e-6,
    "ElectricalResistivity_Ohm_m": 3.99e-8,
    "SpecificHeat_J_kgK": 896,
    "YoungsModulus_GPa": 68.9,
    "ShearModulus_GPa": 26,
    "PoissonsRatio": 0.33,
    "BrinellHardness_HB": 95
  },

  "MechanicalProperties": {
    "TensileStrength_MPa": 310,
    "YieldStrength_MPa": 276,
    "Elongation_percent": 12,
    "ReductionOfArea_percent": 25,
    "ImpactStrength_J": 35,
    "FatigueStrength_MPa": 97,
    "FractureToughness_MPa_sqrt_m": 29
  },

  "LatticeProperties": {
    "PrimaryStructure": "FCC",
    "SecondaryStructures": ["Mg2Si"],
    "LatticeParameters": {
      "a_pm": 404.9,
      "b_pm": 404.9,
      "c_pm": 404.9,
      "alpha_deg": 90,
      "beta_deg": 90,
      "gamma_deg": 90
    },
    "SpaceGroup": "Fm-3m",
    "SpaceGroupNumber": 225,
    "PointGroup": "m-3m",
    "AtomsPerUnitCell": 4,
    "AtomicPackingFactor": 0.74,
    "CoordinationNumber": 12,
    "BurgersVector_pm": 286.3,
    "StackingFaultEnergy_mJ_m2": 166
  },

  "PhaseComposition": {
    "Phases": [
      {
        "Name": "Alpha Aluminum",
        "Symbol": "alpha",
        "Structure": "FCC",
        "VolumePercent": 98,
        "Hardness_HV": 105
      },
      {
        "Name": "Beta Prime",
        "Symbol": "beta'",
        "Structure": "Monoclinic",
        "Composition": "Mg2Si",
        "VolumePercent": 2,
        "Hardness_HV": 450
      }
    ],
    "TransformationTemperatures": {
      "Solidus_K": 855,
      "Liquidus_K": 925,
      "SolutionTreatment_K": 803,
      "AgingTemperature_K": 433
    }
  },

  "Microstructure": {
    "GrainStructure": {
      "AverageGrainSize_um": 80,
      "GrainSizeDistribution": "LogNormal",
      "GrainSizeStdDev": 0.4,
      "ASTMGrainSizeNumber": 4,
      "VoronoiSeedDensity_per_mm2": 156,
      "GrainBoundaryWidth_nm": 0.5,
      "GrainAspectRatio": 1.5
    },
    "PhaseDistribution": {
      "NoiseType": "Perlin",
      "NoiseScale": 0.06,
      "NoiseOctaves": 3,
      "NoisePersistence": 0.5,
      "PhaseThreshold": 0.9
    },
    "Defects": {
      "PointDefects": {
        "VacancyConcentration": 1e-5,
        "InterstitialConcentration": 1e-7
      },
      "Dislocations": {
        "DislocationDensity_per_m2": 1e12,
        "BurgersVectorType": "a/2<110>",
        "SlipSystems": ["111<110>"]
      },
      "GrainBoundaries": {
        "LowAngleBoundaryFraction": 0.2,
        "HighAngleBoundaryFraction": 0.75,
        "TwinBoundaryFraction": 0.05,
        "GrainBoundaryEnergy_J_m2": 0.50
      }
    },
    "Precipitates": {
      "Types": ["GP zones", "beta''", "beta'", "beta"],
      "VolumeFraction": 0.02,
      "AverageSize_nm": 30,
      "Distribution": "Matrix"
    }
  },

  "CrystallographicOrientation": {
    "PreferredOrientation": false,
    "TextureType": "Random",
    "MillerIndices": {
      "Planes": [[1,1,1], [2,0,0], [2,2,0]],
      "Directions": [[1,1,0], [1,1,2]]
    },
    "ODF": {
      "Phi1_range": [0, 360],
      "Phi_range": [0, 90],
      "Phi2_range": [0, 90]
    },
    "TextureStrength_mrd": 1.0
  },

  "HeatTreatmentResponse": {
    "Tempers": {
      "O": {"Description": "Annealed", "YieldStrength_MPa": 55},
      "T4": {"Description": "Solution treated, naturally aged", "YieldStrength_MPa": 145},
      "T6": {"Description": "Solution treated, artificially aged", "YieldStrength_MPa": 276},
      "T651": {"Description": "T6 + stress relieved by stretching", "YieldStrength_MPa": 276}
    }
  },

  "Applications": ["Structural components", "Bicycle frames", "Marine fittings", "Aircraft fittings", "Automotive parts"],
  "ProcessingMethods": ["Extrusion", "Rolling", "Forging", "Welding", "Machining"],
  "Color": "#C0C0C0"
}

File: src/periodica/data/defaults/alloys/Aluminum_7075.json
{
  "Name": "Aluminum 7075",
  "Formula": "Al-Zn-Mg-Cu",
  "Category": "Aluminum Alloy",
  "SubCategory": "7xxx Series (Heat Treatable)",
  "Description": "Ultra-high-strength aluminum alloy, often called aircraft aluminum, with excellent strength-to-weight ratio",

  "Components": [
    {"Element": "Al", "MinPercent": 87.1, "MaxPercent": 91.4, "Role": "Base"},
    {"Element": "Zn", "MinPercent": 5.1, "MaxPercent": 6.1, "Role": "Primary Strengthening"},
    {"Element": "Mg", "MinPercent": 2.1, "MaxPercent": 2.9, "Role": "Strengthening"},
    {"Element": "Cu", "MinPercent": 1.2, "MaxPercent": 2.0, "Role": "Strengthening"},
    {"Element": "Fe", "MinPercent": 0.0, "MaxPercent": 0.5, "Role": "Impurity"},
    {"Element": "Si", "MinPercent": 0.0, "MaxPercent": 0.4, "Role": "Impurity"},
    {"Element": "Mn", "MinPercent": 0.0, "MaxPercent": 0.3, "Role": "Grain Control"},
    {"Element": "Cr", "MinPercent": 0.18, "MaxPercent": 0.28, "Role": "Grain Control"},
    {"Element": "Ti", "MinPercent": 0.0, "MaxPercent": 0.2, "Role": "Grain Refiner"}
  ],

  "PhysicalProperties": {
    "Density_g_cm3": 2.81,
    "MeltingPoint_K": 750,
    "ThermalConductivity_W_mK": 130,
    "ThermalExpansion_per_K": 23.4e-6,
    "ElectricalResistivity_Ohm_m": 5.15e-8,
    "SpecificHeat_J_kgK": 960,
    "YoungsModulus_GPa": 71.7,
    "ShearModulus_GPa": 26.9,
    "PoissonsRatio": 0.33,
    "BrinellHardness_HB": 150
  },

  "MechanicalProperties": {
    "TensileStrength_MPa": 572,
    "YieldStrength_MPa": 503,
    "Elongation_percent": 11,
    "ReductionOfArea_percent": 25,
    "ImpactStrength_J": 25,
    "FatigueStrength_MPa": 159,
    "FractureToughness_MPa_sqrt_m": 24
  },

  "LatticeProperties": {
    "PrimaryStructure": "FCC",
    "SecondaryStructures": ["MgZn2", "Al2CuMg"],
    "LatticeParameters": {
      "a_pm": 405.2,
      "b_pm": 405.2,
      "c_pm": 405.2,
      "alpha_deg": 90,
      "beta_deg": 90,
      "gamma_deg": 90
    },
    "SpaceGroup": "Fm-3m",
    "SpaceGroupNumber": 225,
    "PointGroup": "m-3m",
    "AtomsPerUnitCell": 4,
    "AtomicPackingFactor": 0.74,
    "CoordinationNumber": 12,
    "BurgersVector_pm": 286.5,
    "StackingFaultEnergy_mJ_m2": 150
  },

  "PhaseComposition": {
    "Phases": [
      {
        "Name": "Alpha Aluminum",
        "Symbol": "alpha",
        "Structure": "FCC",
        "VolumePercent": 92,
        "Hardness_HV": 175
      },
      {
        "Name": "Eta Phase",
        "Symbol": "eta",
        "Structure": "Hexagonal",
        "Composition": "MgZn2",
        "VolumePercent": 6,
        "Hardness_HV": 900
      },
      {
        "Name": "T Phase",
        "Symbol": "T",
        "Structure": "BCC",
        "Composition": "Al2Mg3Zn3",
        "VolumePercent": 2,
        "Hardness_HV": 650
      }
    ],
    "TransformationTemperatures": {
      "Solidus_K": 750,
      "Liquidus_K": 908,
      "SolutionTreatment_K": 753,
      "AgingTemperature_K": 393
    }
  },

  "Microstructure": {
    "GrainStructure": {
      "AverageGrainSize_um": 50,
      "GrainSizeDistribution": "LogNormal",
      "GrainSizeStdDev": 0.35,
      "ASTMGrainSizeNumber": 5,
      "VoronoiSeedDensity_per_mm2": 400,
      "GrainBoundaryWidth_nm": 0.5,
      "GrainAspectRatio": 3.0
    },
    "PhaseDistribution": {
      "NoiseType": "fBm",
      "NoiseScale": 0.04,
      "NoiseOctaves": 5,
      "NoisePersistence": 0.55,
      "PhaseThreshold": 0.75
    },
    "Defects": {
      "PointDefects": {
        "VacancyConcentration": 1e-4,
        "InterstitialConcentration": 1e-6
      },
      "Dislocations": {
        "DislocationDensity_per_m2": 1e14,
        "BurgersVectorType": "a/2<110>",
        "SlipSystems": ["111<110>"]
      },
      "GrainBoundaries": {
        "LowAngleBoundaryFraction": 0.30,
        "HighAngleBoundaryFraction": 0.65,
        "TwinBoundaryFraction": 0.05,
        "GrainBoundaryEnergy_J_m2": 0.55
      }
    },
    "Precipitates": {
      "Types": ["GP zones", "eta'", "eta"],
      "VolumeFraction": 0.08,
      "AverageSize_nm": 25,
      "Distribution": "Matrix"
    },
    "PrecipitationFreeZone": {
      "Width_nm": 50,
      "Location": "GrainBoundary"
    }
  },

  "CrystallographicOrientation": {
    "PreferredOrientation": true,
    "TextureType": "RollingTexture",
    "MillerIndices": {
      "Planes": [[1,2,3], [1,1,2], [0,1,1]],
      "Directions": [[6,3,4], [1,1,1], [2,1,1]]
    },
    "ODF": {
      "Phi1_range": [0, 360],
      "Phi_range": [0, 90],
      "Phi2_range": [0, 90]
    },
    "TextureStrength_mrd": 4.0
  },

  "HeatTreatmentResponse": {
    "Tempers": {
      "O": {"Description": "Annealed", "YieldStrength_MPa": 103},
      "T6": {"Description": "Solution treated, artificially aged", "YieldStrength_MPa": 503},
      "T651": {"Description": "T6 + stress relieved by stretching", "YieldStrength_MPa": 503},
      "T7351": {"Description": "Overaged for stress corrosion resistance", "YieldStrength_MPa": 435}
    }
  },

  "Applications": ["Aircraft structures", "Rock climbing equipment", "Bicycle components", "Firearms", "Molds"],
  "ProcessingMethods": ["Rolling", "Extrusion", "Forging", "Heat treatment", "Limited welding"],
  "Color": "#A0A0A8"
}

File: src/periodica/data/defaults/alloys/Brass_C36000.json
{
  "Name": "Brass (C36000 Free-Cutting Brass)",
  "Formula": "Cu-Zn-Pb",
  "Category": "Brass",
  "SubCategory": "Leaded Brass",
  "Description": "Most widely used free-machining copper alloy with excellent machinability",

  "Components": [
    {"Element": "Cu", "MinPercent": 60.0, "MaxPercent": 63.0, "Role": "Base"},
    {"Element": "Zn", "MinPercent": 33.0, "MaxPercent": 37.0, "Role": "Strengthening"},
    {"Element": "Pb", "MinPercent": 2.5, "MaxPercent": 3.7, "Role": "Machinability"},
    {"Element": "Fe", "MinPercent": 0.0, "MaxPercent": 0.35, "Role": "Impurity"}
  ],

  "PhysicalProperties": {
    "Density_g_cm3": 8.50,
    "MeltingPoint_K": 1173,
    "ThermalConductivity_W_mK": 115,
    "ThermalExpansion_per_K": 20.5e-6,
    "ElectricalResistivity_Ohm_m": 6.6e-8,
    "SpecificHeat_J_kgK": 380,
    "YoungsModulus_GPa": 97,
    "ShearModulus_GPa": 37,
    "PoissonsRatio": 0.31,
    "BrinellHardness_HB": 100
  },

  "MechanicalProperties": {
    "TensileStrength_MPa": 385,
    "YieldStrength_MPa": 138,
    "Elongation_percent": 53,
    "ReductionOfArea_percent": 55,
    "ImpactStrength_J": 45,
    "FatigueStrength_MPa": 140,
    "MachinabilityRating_percent": 100
  },

  "LatticeProperties": {
    "PrimaryStructure": "FCC",
    "SecondaryStructures": ["BCC_beta"],
    "LatticeParameters": {
      "a_pm": 369.0,
      "b_pm": 369.0,
      "c_pm": 369.0,
      "alpha_deg": 90,
      "beta_deg": 90,
      "gamma_deg": 90
    },
    "SpaceGroup": "Fm-3m",
    "SpaceGroupNumber": 225,
    "PointGroup": "m-3m",
    "AtomsPerUnitCell": 4,
    "AtomicPackingFactor": 0.74,
    "CoordinationNumber": 12,
    "BurgersVector_pm": 260.9,
    "StackingFaultEnergy_mJ_m2": 14
  },

  "PhaseComposition": {
    "Phases": [
      {
        "Name": "Alpha Brass",
        "Symbol": "alpha",
        "Structure": "FCC",
        "VolumePercent": 65,
        "ZnSolubility_percent": 35,
        "Hardness_HV": 90
      },
      {
        "Name": "Beta Brass",
        "Symbol": "beta",
        "Structure": "BCC",
        "VolumePercent": 32,
        "Hardness_HV": 180
      },
      {
        "Name": "Lead Inclusions",
        "Symbol": "Pb",
        "Structure": "FCC",
        "VolumePercent": 3,
        "Hardness_HV": 4
      }
    ],
    "TransformationTemperatures": {
      "Solidus_K": 1173,
      "Liquidus_K": 1178,
      "AlphaBetaTransition_K": 727
    }
  },

  "Microstructure": {
    "GrainStructure": {
      "AverageGrainSize_um": 35,
      "GrainSizeDistribution": "LogNormal",
      "GrainSizeStdDev": 0.4,
      "ASTMGrainSizeNumber": 6,
      "VoronoiSeedDensity_per_mm2": 816,
      "GrainBoundaryWidth_nm": 0.5,
      "GrainAspectRatio": 1.0
    },
    "PhaseDistribution": {
      "NoiseType": "Perlin",
      "NoiseScale": 0.08,
      "NoiseOctaves": 3,
      "NoisePersistence": 0.5,
      "PhaseThreshold": 0.55
    },
    "Defects": {
      "PointDefects": {
        "VacancyConcentration": 1e-5,
        "InterstitialConcentration": 1e-7
      },
      "Dislocations": {
        "DislocationDensity_per_m2": 1e11,
        "BurgersVectorType": "a/2<110>",
        "SlipSystems": ["111<110>"]
      },
      "GrainBoundaries": {
        "LowAngleBoundaryFraction": 0.15,
        "HighAngleBoundaryFraction": 0.75,
        "TwinBoundaryFraction": 0.10,
        "GrainBoundaryEnergy_J_m2": 0.60
      }
    },
    "Inclusions": {
      "Types": ["Pb"],
      "VolumeFraction": 0.03,
      "AverageSize_um": 3,
      "Distribution": "GrainBoundary"
    }
  },

  "CrystallographicOrientation": {
    "PreferredOrientation": true,
    "TextureType": "Brass",
    "MillerIndices": {
      "Planes": [[1,1,0], [1,1,2]],
      "Directions": [[1,1,2], [1,1,1]]
    },
    "ODF": {
      "Phi1_range": [0, 360],
      "Phi_range": [0, 90],
      "Phi2_range": [0, 90]
    },
    "TextureStrength_mrd": 2.5
  },

  "Applications": ["Screw machine products", "Fittings", "Valves", "Gears", "Lock components", "Electrical connectors"],
  "ProcessingMethods": ["Extrusion", "Drawing", "Machining", "Forging", "Hot stamping"],
  "Color": "#B5A642"
}

File: src/periodica/data/defaults/alloys/Inconel_718.json
{
  "Name": "Inconel 718",
  "Formula": "Ni-Cr-Fe-Nb-Mo",
  "Category": "Nickel Alloy",
  "SubCategory": "Superalloy",
  "Description": "High-strength, corrosion-resistant nickel superalloy for extreme temperature applications",

  "Components": [
    {"Element": "Ni", "MinPercent": 50.0, "MaxPercent": 55.0, "Role": "Base"},
    {"Element": "Cr", "MinPercent": 17.0, "MaxPercent": 21.0, "Role": "Oxidation Resistance"},
    {"Element": "Fe", "MinPercent": 11.0, "MaxPercent": 22.5, "Role": "Balance"},
    {"Element": "Nb", "MinPercent": 4.75, "MaxPercent": 5.5, "Role": "Gamma Double Prime Former"},
    {"Element": "Mo", "MinPercent": 2.8, "MaxPercent": 3.3, "Role": "Solid Solution Strengthening"},
    {"Element": "Ti", "MinPercent": 0.65, "MaxPercent": 1.15, "Role": "Gamma Prime Former"},
    {"Element": "Al", "MinPercent": 0.2, "MaxPercent": 0.8, "Role": "Gamma Prime Former"},
    {"Element": "Co", "MinPercent": 0.0, "MaxPercent": 1.0, "Role": "Strengthening"},
    {"Element": "C", "MinPercent": 0.0, "MaxPercent": 0.08, "Role": "Carbide Former"},
    {"Element": "Mn", "MinPercent": 0.0, "MaxPercent": 0.35, "Role": "Deoxidizer"},
    {"Element": "Si", "MinPercent": 0.0, "MaxPercent": 0.35, "Role": "Deoxidizer"},
    {"Element": "B", "MinPercent": 0.0, "MaxPercent": 0.006, "Role": "Grain Boundary Strengthening"}
  ],

  "PhysicalProperties": {
    "Density_g_cm3": 8.19,
    "MeltingPoint_K": 1533,
    "ThermalConductivity_W_mK": 11.4,
    "ThermalExpansion_per_K": 13.0e-6,
    "ElectricalResistivity_Ohm_m": 1.25e-6,
    "SpecificHeat_J_kgK": 435,
    "YoungsModulus_GPa": 211,
    "ShearModulus_GPa": 77,
    "PoissonsRatio": 0.30,
    "BrinellHardness_HB": 331
  },

  "MechanicalProperties": {
    "TensileStrength_MPa": 1375,
    "YieldStrength_MPa": 1100,
    "Elongation_percent": 25,
    "ReductionOfArea_percent": 45,
    "ImpactStrength_J": 60,
    "FatigueStrength_MPa": 600,
    "CreepStrength_100000h_MPa": 280
  },

  "LatticeProperties": {
    "PrimaryStructure": "FCC",
    "SecondaryStructures": ["gamma_prime", "gamma_double_prime", "delta", "MC_carbides"],
    "LatticeParameters": {
      "a_pm": 360.0,
      "b_pm": 360.0,
      "c_pm": 360.0,
      "alpha_deg": 90,
      "beta_deg": 90,
      "gamma_deg": 90
    },
    "SpaceGroup": "Fm-3m",
    "SpaceGroupNumber": 225,
    "PointGroup": "m-3m",
    "AtomsPerUnitCell": 4,
    "AtomicPackingFactor": 0.74,
    "CoordinationNumber": 12,
    "BurgersVector_pm": 254.6,
    "StackingFaultEnergy_mJ_m2": 30
  },

  "PhaseComposition": {
    "Phases": [
      {
        "Name": "Gamma Matrix",
        "Symbol": "gamma",
        "Structure": "FCC",
        "VolumePercent": 75,
        "Hardness_HV": 250
      },
      {
        "Name": "Gamma Prime",
        "Symbol": "gamma'",
        "Structure": "L12",
        "Composition": "Ni3(Al,Ti)",
        "VolumePercent": 5,
        "CoherencyStrain_percent": 0.1,
        "Hardness_HV": 450
      },
      {
        "Name": "Gamma Double Prime",
        "Symbol": "gamma''",
        "Structure": "D022",
        "Composition": "Ni3Nb",
        "VolumePercent": 18,
        "CoherencyStrain_percent": 2.9,
        "Hardness_HV": 600
      },
      {
        "Name": "Delta Phase",
        "Symbol": "delta",
        "Structure": "Orthorhombic",
        "Composition": "Ni3Nb",
        "VolumePercent": 2,
        "Hardness_HV": 500
      }
    ],
    "TransformationTemperatures": {
      "Solidus_K": 1533,
      "Liquidus_K": 1609,
      "GammaPrimeSolvus_K": 1063,
      "GammaDoublePrimeSolvus_K": 1173,
      "DeltaSolvus_K": 1283
    }
  },

  "Microstructure": {
    "GrainStructure": {
      "AverageGrainSize_um": 20,
      "GrainSizeDistribution": "LogNormal",
      "GrainSizeStdDev": 0.3,
      "ASTMGrainSizeNumber": 8,
      "VoronoiSeedDensity_per_mm2": 2500,
      "GrainBoundaryWidth_nm": 0.5,
      "GrainAspectRatio": 1.2,
      "TwinDensity_per_mm": 200
    },
    "PhaseDistribution": {
      "NoiseType": "Worley",
      "NoiseScale": 0.02,
      "NoiseOctaves": 3,
      "NoisePersistence": 0.4,
      "PhaseThreshold": 0.6
    },
    "Defects": {
      "PointDefects": {
        "VacancyConcentration": 1e-5,
        "InterstitialConcentration": 1e-7
      },
      "Dislocations": {
        "DislocationDensity_per_m2": 1e13,
        "BurgersVectorType": "a/2<110>",
        "SlipSystems": ["111<110>"]
      },
      "GrainBoundaries": {
        "LowAngleBoundaryFraction": 0.15,
        "HighAngleBoundaryFraction": 0.50,
        "TwinBoundaryFraction": 0.35,
        "GrainBoundaryEnergy_J_m2": 0.90
      }
    },
    "Precipitates": {
      "Types": ["gamma'", "gamma''", "delta", "MC", "M23C6"],
      "VolumeFraction": 0.25,
      "GammaPrimeSize_nm": 20,
      "GammaDoublePrimeSize_nm": 50,
      "Distribution": "Matrix"
    }
  },

  "CrystallographicOrientation": {
    "PreferredOrientation": false,
    "TextureType": "Random",
    "MillerIndices": {
      "Planes": [[1,1,1], [2,0,0], [2,2,0]],
      "Directions": [[1,1,0], [1,1,2]]
    },
    "ODF": {
      "Phi1_range": [0, 360],
      "Phi_range": [0, 90],
      "Phi2_range": [0, 90]
    },
    "TextureStrength_mrd": 1.0
  },

  "HighTemperatureProperties": {
    "MaxServiceTemperature_K": 973,
    "OxidationResistance_K": 1253,
    "CreepRuptureStrength_100h_MPa": 640,
    "StressRuptureLife_1000h_MPa": 520
  },

  "HeatTreatmentResponse": {
    "SolutionTreatment": {"Temperature_K": 1228, "Time_h": 1, "Cooling": "Air"},
    "Aging": {
      "Step1": {"Temperature_K": 991, "Time_h": 8, "Cooling": "Furnace cool to 894K"},
      "Step2": {"Temperature_K": 894, "Time_h": 8, "Cooling": "Air"}
    }
  },

  "Applications": ["Jet engine components", "Gas turbines", "Rocket motors", "Nuclear reactors", "Cryogenic tanks"],
  "ProcessingMethods": ["Vacuum induction melting", "Vacuum arc remelting", "Forging", "Rolling", "Powder metallurgy"],
  "Color": "#708090"
}

File: src/periodica/data/defaults/alloys/Monel_400.json
{
  "Name": "Monel 400",
  "Formula": "Ni-Cu",
  "Category": "Nickel Alloy",
  "SubCategory": "Nickel-Copper Alloy",
  "Description": "Corrosion-resistant nickel-copper alloy with excellent resistance to seawater and acids",

  "Components": [
    {"Element": "Ni", "MinPercent": 63.0, "MaxPercent": 70.0, "Role": "Base"},
    {"Element": "Cu", "MinPercent": 28.0, "MaxPercent": 34.0, "Role": "Corrosion Resistance"},
    {"Element": "Fe", "MinPercent": 0.0, "MaxPercent": 2.5, "Role": "Strengthening"},
    {"Element": "Mn", "MinPercent": 0.0, "MaxPercent": 2.0, "Role": "Deoxidizer"},
    {"Element": "C", "MinPercent": 0.0, "MaxPercent": 0.3, "Role": "Strengthening"},
    {"Element": "Si", "MinPercent": 0.0, "MaxPercent": 0.5, "Role": "Deoxidizer"},
    {"Element": "S", "MinPercent": 0.0, "MaxPercent": 0.024, "Role": "Impurity"}
  ],

  "PhysicalProperties": {
    "Density_g_cm3": 8.80,
    "MeltingPoint_K": 1573,
    "ThermalConductivity_W_mK": 21.8,
    "ThermalExpansion_per_K": 13.9e-6,
    "ElectricalResistivity_Ohm_m": 5.47e-7,
    "SpecificHeat_J_kgK": 427,
    "YoungsModulus_GPa": 179,
    "ShearModulus_GPa": 66,
    "PoissonsRatio": 0.32,
    "BrinellHardness_HB": 130
  },

  "MechanicalProperties": {
    "TensileStrength_MPa": 550,
    "YieldStrength_MPa": 240,
    "Elongation_percent": 48,
    "ReductionOfArea_percent": 68,
    "ImpactStrength_J": 200,
    "FatigueStrength_MPa": 240
  },

  "LatticeProperties": {
    "PrimaryStructure": "FCC",
    "SecondaryStructures": [],
    "LatticeParameters": {
      "a_pm": 358.0,
      "b_pm": 358.0,
      "c_pm": 358.0,
      "alpha_deg": 90,
      "beta_deg": 90,
      "gamma_deg": 90
    },
    "SpaceGroup": "Fm-3m",
    "SpaceGroupNumber": 225,
    "PointGroup": "m-3m",
    "AtomsPerUnitCell": 4,
    "AtomicPackingFactor": 0.74,
    "CoordinationNumber": 12,
    "BurgersVector_pm": 253.1,
    "StackingFaultEnergy_mJ_m2": 80
  },

  "PhaseComposition": {
    "Phases": [
      {
        "Name": "Solid Solution",
        "Symbol": "alpha",
        "Structure": "FCC",
        "VolumePercent": 100,
        "SolidSolution": true,
        "Hardness_HV": 140
      }
    ],
    "TransformationTemperatures": {
      "Solidus_K": 1573,
      "Liquidus_K": 1623
    }
  },

  "Microstructure": {
    "GrainStructure": {
      "AverageGrainSize_um": 60,
      "GrainSizeDistribution": "LogNormal",
      "GrainSizeStdDev": 0.35,
      "ASTMGrainSizeNumber": 5,
      "VoronoiSeedDensity_per_mm2": 278,
      "GrainBoundaryWidth_nm": 0.5,
      "GrainAspectRatio": 1.0,
      "TwinDensity_per_mm": 100
    },
    "PhaseDistribution": {
      "NoiseType": "Simplex",
      "NoiseScale": 0.1,
      "NoiseOctaves": 2,
      "NoisePersistence": 0.5,
      "PhaseThreshold": 0.99
    },
    "Defects": {
      "PointDefects": {
        "VacancyConcentration": 1e-5,
        "InterstitialConcentration": 1e-7
      },
      "Dislocations": {
        "DislocationDensity_per_m2": 1e10,
        "BurgersVectorType": "a/2<110>",
        "SlipSystems": ["111<110>"]
      },
      "GrainBoundaries": {
        "LowAngleBoundaryFraction": 0.1,
        "HighAngleBoundaryFraction": 0.55,
        "TwinBoundaryFraction": 0.35,
        "GrainBoundaryEnergy_J_m2": 0.75
      }
    },
    "Inclusions": {
      "Types": [],
      "VolumeFraction": 0.0001,
      "AverageSize_um": 1
    }
  },

  "CrystallographicOrientation": {
    "PreferredOrientation": false,
    "TextureType": "Random",
    "MillerIndices": {
      "Planes": [[1,1,1], [2,0,0], [2,2,0]],
      "Directions": [[1,1,0], [1,1,2]]
    },
    "ODF": {
      "Phi1_range": [0, 360],
      "Phi_range": [0, 90],
      "Phi2_range": [0, 90]
    },
    "TextureStrength_mrd": 1.0
  },

  "CorrosionResistance": {
    "SeawaterCorrosionRate_mm_yr": 0.025,
    "HydrochloricAcidResistance": "Excellent",
    "SulfuricAcidResistance": "Good",
    "HydrofluoricAcidResistance": "Excellent",
    "AlkalineResistance": "Excellent"
  },

  "Applications": ["Marine engineering", "Chemical processing", "Valves and pumps", "Heat exchangers", "Oil well tools"],
  "ProcessingMethods": ["Hot working", "Cold working", "Welding", "Machining"],
  "Color": "#A9A9A9"
}

File: src/periodica/data/defaults/alloys/Solder_60_40.json
{
  "Name": "Solder 60/40 (Tin-Lead)",
  "Formula": "Sn-Pb",
  "Category": "Solder",
  "SubCategory": "Lead-Based Solder",
  "Description": "Traditional tin-lead solder for electronics and plumbing with excellent wetting and flow properties",

  "Components": [
    {"Element": "Sn", "MinPercent": 59.0, "MaxPercent": 61.0, "Role": "Base"},
    {"Element": "Pb", "MinPercent": 39.0, "MaxPercent": 41.0, "Role": "Melting Point Reduction"}
  ],

  "PhysicalProperties": {
    "Density_g_cm3": 8.52,
    "MeltingPoint_K": 456,
    "SolidusTemperature_K": 456,
    "LiquidusTemperature_K": 461,
    "ThermalConductivity_W_mK": 50.9,
    "ThermalExpansion_per_K": 24.7e-6,
    "ElectricalResistivity_Ohm_m": 1.5e-7,
    "SpecificHeat_J_kgK": 176,
    "YoungsModulus_GPa": 30,
    "ShearModulus_GPa": 12,
    "PoissonsRatio": 0.40,
    "BrinellHardness_HB": 14
  },

  "MechanicalProperties": {
    "TensileStrength_MPa": 40,
    "YieldStrength_MPa": 27,
    "Elongation_percent": 40,
    "ReductionOfArea_percent": 85,
    "ShearStrength_MPa": 35,
    "CreepResistance": "Low"
  },

  "LatticeProperties": {
    "PrimaryStructure": "BCT",
    "SecondaryStructures": ["FCC_Pb"],
    "LatticeParameters": {
      "a_pm": 583.2,
      "b_pm": 583.2,
      "c_pm": 318.2,
      "alpha_deg": 90,
      "beta_deg": 90,
      "gamma_deg": 90
    },
    "SpaceGroup": "I4/amd",
    "SpaceGroupNumber": 141,
    "PointGroup": "4/mmm",
    "AtomsPerUnitCell": 4,
    "AtomicPackingFactor": 0.53,
    "CoordinationNumber": 4,
    "BurgersVector_pm": 318.2
  },

  "PhaseComposition": {
    "Phases": [
      {
        "Name": "Beta Tin",
        "Symbol": "beta-Sn",
        "Structure": "BCT",
        "VolumePercent": 70,
        "Hardness_HV": 5
      },
      {
        "Name": "Lead-Rich Phase",
        "Symbol": "alpha-Pb",
        "Structure": "FCC",
        "VolumePercent": 30,
        "Hardness_HV": 3
      }
    ],
    "TransformationTemperatures": {
      "Solidus_K": 456,
      "Liquidus_K": 461,
      "Eutectic_K": 456
    }
  },

  "Microstructure": {
    "GrainStructure": {
      "AverageGrainSize_um": 20,
      "GrainSizeDistribution": "LogNormal",
      "GrainSizeStdDev": 0.5,
      "ASTMGrainSizeNumber": 8,
      "VoronoiSeedDensity_per_mm2": 2500,
      "GrainBoundaryWidth_nm": 1.0,
      "GrainAspectRatio": 1.0
    },
    "PhaseDistribution": {
      "NoiseType": "Perlin",
      "NoiseScale": 0.2,
      "NoiseOctaves": 4,
      "NoisePersistence": 0.6,
      "PhaseThreshold": 0.55
    },
    "Defects": {
      "PointDefects": {
        "VacancyConcentration": 1e-4,
        "InterstitialConcentration": 1e-6
      },
      "Dislocations": {
        "DislocationDensity_per_m2": 1e8,
        "BurgersVectorType": "a<001>",
        "SlipSystems": ["100<001>", "110<001>"]
      },
      "GrainBoundaries": {
        "LowAngleBoundaryFraction": 0.1,
        "HighAngleBoundaryFraction": 0.9,
        "TwinBoundaryFraction": 0.0,
        "GrainBoundaryEnergy_J_m2": 0.30
      }
    },
    "Inclusions": {
      "Types": ["Intermetallics"],
      "VolumeFraction": 0.0005,
      "AverageSize_um": 0.5
    }
  },

  "CrystallographicOrientation": {
    "PreferredOrientation": false,
    "TextureType": "Random",
    "MillerIndices": {
      "Planes": [[2,0,0], [1,0,1], [2,1,1]],
      "Directions": [[0,0,1], [1,0,0]]
    },
    "ODF": {
      "Phi1_range": [0, 360],
      "Phi_range": [0, 90],
      "Phi2_range": [0, 90]
    },
    "TextureStrength_mrd": 1.0
  },

  "SolderingProperties": {
    "WettingAngle_deg": 20,
    "SurfaceTension_mN_m": 490,
    "FlowTemperature_K": 458,
    "WorkingTemperature_K": 573,
    "FluxRequired": true,
    "IntermetallicFormation": ["Cu6Sn5", "Cu3Sn"]
  },

  "Applications": ["Electronics assembly", "Plumbing (legacy)", "Stained glass", "Roofing", "Radiator repair"],
  "ProcessingMethods": ["Wave soldering", "Hand soldering", "Reflow soldering"],
  "Color": "#A8A8A8",
  "RoHSCompliant": false
}

File: src/periodica/data/defaults/alloys/StainlessSteel304.json
{
  "Name": "Stainless Steel 304",
  "Formula": "Fe-Cr-Ni",
  "Category": "Steel",
  "SubCategory": "Austenitic Stainless Steel",
  "Description": "Most widely used austenitic stainless steel, excellent corrosion resistance",

  "Components": [
    {"Element": "Fe", "MinPercent": 66.0, "MaxPercent": 74.0, "Role": "Base"},
    {"Element": "Cr", "MinPercent": 18.0, "MaxPercent": 20.0, "Role": "Corrosion Resistance"},
    {"Element": "Ni", "MinPercent": 8.0, "MaxPercent": 10.5, "Role": "Austenite Stabilizer"},
    {"Element": "Mn", "MinPercent": 0.0, "MaxPercent": 2.0, "Role": "Deoxidizer"},
    {"Element": "Si", "MinPercent": 0.0, "MaxPercent": 1.0, "Role": "Deoxidizer"},
    {"Element": "C", "MinPercent": 0.0, "MaxPercent": 0.08, "Role": "Strengthening"},
    {"Element": "N", "MinPercent": 0.0, "MaxPercent": 0.1, "Role": "Strengthening"},
    {"Element": "P", "MinPercent": 0.0, "MaxPercent": 0.045, "Role": "Impurity"},
    {"Element": "S", "MinPercent": 0.0, "MaxPercent": 0.03, "Role": "Impurity"}
  ],

  "PhysicalProperties": {
    "Density_g_cm3": 7.93,
    "MeltingPoint_K": 1673,
    "ThermalConductivity_W_mK": 16.2,
    "ThermalExpansion_per_K": 17.3e-6,
    "ElectricalResistivity_Ohm_m": 7.2e-7,
    "SpecificHeat_J_kgK": 500,
    "YoungsModulus_GPa": 193,
    "ShearModulus_GPa": 77,
    "PoissonsRatio": 0.29,
    "BrinellHardness_HB": 201
  },

  "MechanicalProperties": {
    "TensileStrength_MPa": 515,
    "YieldStrength_MPa": 205,
    "Elongation_percent": 40,
    "ReductionOfArea_percent": 70,
    "ImpactStrength_J": 180,
    "FatigueStrength_MPa": 240
  },

  "LatticeProperties": {
    "PrimaryStructure": "FCC",
    "SecondaryStructures": [],
    "LatticeParameters": {
      "a_pm": 358.9,
      "b_pm": 358.9,
      "c_pm": 358.9,
      "alpha_deg": 90,
      "beta_deg": 90,
      "gamma_deg": 90
    },
    "SpaceGroup": "Fm-3m",
    "SpaceGroupNumber": 225,
    "PointGroup": "m-3m",
    "AtomsPerUnitCell": 4,
    "AtomicPackingFactor": 0.74,
    "CoordinationNumber": 12,
    "BurgersVector_pm": 253.7,
    "StackingFaultEnergy_mJ_m2": 20
  },

  "PhaseComposition": {
    "Phases": [
      {
        "Name": "Austenite",
        "Symbol": "gamma",
        "Structure": "FCC",
        "VolumePercent": 100,
        "Magnetic": false,
        "Hardness_HV": 180
      }
    ],
    "TransformationTemperatures": {
      "Md30_K": 258,
      "SigmaFormation_K": 1073
    }
  },

  "Microstructure": {
    "GrainStructure": {
      "AverageGrainSize_um": 50,
      "GrainSizeDistribution": "LogNormal",
      "GrainSizeStdDev": 0.35,
      "ASTMGrainSizeNumber": 5,
      "VoronoiSeedDensity_per_mm2": 400,
      "GrainBoundaryWidth_nm": 0.5,
      "GrainAspectRatio": 1.0,
      "TwinDensity_per_mm": 50
    },
    "PhaseDistribution": {
      "NoiseType": "Simplex",
      "NoiseScale": 0.08,
      "NoiseOctaves": 3,
      "NoisePersistence": 0.5,
      "PhaseThreshold": 0.95
    },
    "Defects": {
      "PointDefects": {
        "VacancyConcentration": 1e-5,
        "InterstitialConcentration": 1e-7
      },
      "Dislocations": {
        "DislocationDensity_per_m2": 1e11,
        "BurgersVectorType": "a/2<110>",
        "SlipSystems": ["111<110>"]
      },
      "GrainBoundaries": {
        "LowAngleBoundaryFraction": 0.15,
        "HighAngleBoundaryFraction": 0.55,
        "TwinBoundaryFraction": 0.30,
        "GrainBoundaryEnergy_J_m2": 0.80
      }
    },
    "Inclusions": {
      "Types": ["Cr2O3"],
      "VolumeFraction": 0.0005,
      "AverageSize_um": 2
    }
  },

  "CrystallographicOrientation": {
    "PreferredOrientation": false,
    "TextureType": "Random",
    "MillerIndices": {
      "Planes": [[1,1,1], [2,0,0], [2,2,0]],
      "Directions": [[1,1,0], [1,1,2]]
    },
    "ODF": {
      "Phi1_range": [0, 360],
      "Phi_range": [0, 90],
      "Phi2_range": [0, 90]
    },
    "TextureStrength_mrd": 1.0
  },

  "CorrosionResistance": {
    "PREN": 18.0,
    "PassivationFilmComposition": "Cr2O3",
    "PittingPotential_mV_SCE": 200,
    "CriticalPittingTemperature_K": 278
  },

  "Applications": ["Kitchen equipment", "Food processing", "Chemical containers", "Architectural trim", "Medical instruments"],
  "ProcessingMethods": ["Cold rolling", "Annealing", "Welding", "Deep drawing"],
  "Color": "#C0C0C0"
}

File: src/periodica/data/defaults/alloys/StainlessSteel316.json
{
  "Name": "Stainless Steel 316",
  "Formula": "Fe-Cr-Ni-Mo",
  "Category": "Steel",
  "SubCategory": "Austenitic Stainless Steel",
  "Description": "Marine-grade stainless steel with excellent corrosion resistance, especially to chlorides",

  "Components": [
    {"Element": "Fe", "MinPercent": 62.0, "MaxPercent": 72.0, "Role": "Base"},
    {"Element": "Cr", "MinPercent": 16.0, "MaxPercent": 18.0, "Role": "Corrosion Resistance"},
    {"Element": "Ni", "MinPercent": 10.0, "MaxPercent": 14.0, "Role": "Austenite Stabilizer"},
    {"Element": "Mo", "MinPercent": 2.0, "MaxPercent": 3.0, "Role": "Pitting Resistance"},
    {"Element": "Mn", "MinPercent": 0.0, "MaxPercent": 2.0, "Role": "Deoxidizer"},
    {"Element": "Si", "MinPercent": 0.0, "MaxPercent": 1.0, "Role": "Deoxidizer"},
    {"Element": "C", "MinPercent": 0.0, "MaxPercent": 0.08, "Role": "Strengthening"},
    {"Element": "N", "MinPercent": 0.0, "MaxPercent": 0.1, "Role": "Strengthening"},
    {"Element": "P", "MinPercent": 0.0, "MaxPercent": 0.045, "Role": "Impurity"},
    {"Element": "S", "MinPercent": 0.0, "MaxPercent": 0.03, "Role": "Impurity"}
  ],

  "PhysicalProperties": {
    "Density_g_cm3": 8.0,
    "MeltingPoint_K": 1648,
    "ThermalConductivity_W_mK": 16.3,
    "ThermalExpansion_per_K": 16.0e-6,
    "ElectricalResistivity_Ohm_m": 7.4e-7,
    "SpecificHeat_J_kgK": 500,
    "YoungsModulus_GPa": 193,
    "ShearModulus_GPa": 77,
    "PoissonsRatio": 0.30,
    "BrinellHardness_HB": 217
  },

  "MechanicalProperties": {
    "TensileStrength_MPa": 515,
    "YieldStrength_MPa": 205,
    "Elongation_percent": 40,
    "ReductionOfArea_percent": 60,
    "ImpactStrength_J": 150,
    "FatigueStrength_MPa": 260
  },

  "LatticeProperties": {
    "PrimaryStructure": "FCC",
    "SecondaryStructures": [],
    "LatticeParameters": {
      "a_pm": 359.2,
      "b_pm": 359.2,
      "c_pm": 359.2,
      "alpha_deg": 90,
      "beta_deg": 90,
      "gamma_deg": 90
    },
    "SpaceGroup": "Fm-3m",
    "SpaceGroupNumber": 225,
    "PointGroup": "m-3m",
    "AtomsPerUnitCell": 4,
    "AtomicPackingFactor": 0.74,
    "CoordinationNumber": 12,
    "BurgersVector_pm": 254.0,
    "StackingFaultEnergy_mJ_m2": 25
  },

  "PhaseComposition": {
    "Phases": [
      {
        "Name": "Austenite",
        "Symbol": "gamma",
        "Structure": "FCC",
        "VolumePercent": 100,
        "Magnetic": false,
        "Hardness_HV": 190
      }
    ],
    "TransformationTemperatures": {
      "Md30_K": 243,
      "SigmaFormation_K": 1023
    }
  },

  "Microstructure": {
    "GrainStructure": {
      "AverageGrainSize_um": 45,
      "GrainSizeDistribution": "LogNormal",
      "GrainSizeStdDev": 0.35,
      "ASTMGrainSizeNumber": 6,
      "VoronoiSeedDensity_per_mm2": 494,
      "GrainBoundaryWidth_nm": 0.5,
      "GrainAspectRatio": 1.0,
      "TwinDensity_per_mm": 45
    },
    "PhaseDistribution": {
      "NoiseType": "Simplex",
      "NoiseScale": 0.08,
      "NoiseOctaves": 3,
      "NoisePersistence": 0.5,
      "PhaseThreshold": 0.95
    },
    "Defects": {
      "PointDefects": {
        "VacancyConcentration": 1e-5,
        "InterstitialConcentration": 1e-7
      },
      "Dislocations": {
        "DislocationDensity_per_m2": 1e11,
        "BurgersVectorType": "a/2<110>",
        "SlipSystems": ["111<110>"]
      },
      "GrainBoundaries": {
        "LowAngleBoundaryFraction": 0.15,
        "HighAngleBoundaryFraction": 0.55,
        "TwinBoundaryFraction": 0.30,
        "GrainBoundaryEnergy_J_m2": 0.82
      }
    },
    "Inclusions": {
      "Types": ["Cr2O3", "MoO3"],
      "VolumeFraction": 0.0004,
      "AverageSize_um": 1.5
    }
  },

  "CrystallographicOrientation": {
    "PreferredOrientation": false,
    "TextureType": "Random",
    "MillerIndices": {
      "Planes": [[1,1,1], [2,0,0], [2,2,0]],
      "Directions": [[1,1,0], [1,1,2]]
    },
    "ODF": {
      "Phi1_range": [0, 360],
      "Phi_range": [0, 90],
      "Phi2_range": [0, 90]
    },
    "TextureStrength_mrd": 1.0
  },

  "CorrosionResistance": {
    "PREN": 24.5,
    "PassivationFilmComposition": "Cr2O3-MoO3",
    "PittingPotential_mV_SCE": 400,
    "CriticalPittingTemperature_K": 293
  },

  "Applications": ["Marine equipment", "Chemical processing", "Medical implants", "Pharmaceutical equipment", "Food processing"],
  "ProcessingMethods": ["Cold rolling", "Annealing", "Welding", "Deep drawing"],
  "Color": "#B0B0B0"
}

File: src/periodica/data/defaults/alloys/SterlingSilver.json
{
  "Name": "Sterling Silver",
  "Formula": "Ag-Cu",
  "Category": "Precious Metal Alloy",
  "SubCategory": "Silver Alloy",
  "Description": "Traditional silver alloy containing 92.5% silver, used for jewelry, tableware, and coins",

  "Components": [
    {"Element": "Ag", "MinPercent": 92.5, "MaxPercent": 92.5, "Role": "Base"},
    {"Element": "Cu", "MinPercent": 7.5, "MaxPercent": 7.5, "Role": "Hardening"}
  ],

  "PhysicalProperties": {
    "Density_g_cm3": 10.36,
    "MeltingPoint_K": 1163,
    "ThermalConductivity_W_mK": 361,
    "ThermalExpansion_per_K": 19.2e-6,
    "ElectricalResistivity_Ohm_m": 1.70e-8,
    "SpecificHeat_J_kgK": 232,
    "YoungsModulus_GPa": 76,
    "ShearModulus_GPa": 28,
    "PoissonsRatio": 0.37,
    "BrinellHardness_HB": 75
  },

  "MechanicalProperties": {
    "TensileStrength_MPa": 290,
    "YieldStrength_MPa": 172,
    "Elongation_percent": 35,
    "ReductionOfArea_percent": 45,
    "ImpactStrength_J": 80,
    "FatigueStrength_MPa": 120
  },

  "LatticeProperties": {
    "PrimaryStructure": "FCC",
    "SecondaryStructures": ["Cu_rich_precipitates"],
    "LatticeParameters": {
      "a_pm": 408.5,
      "b_pm": 408.5,
      "c_pm": 408.5,
      "alpha_deg": 90,
      "beta_deg": 90,
      "gamma_deg": 90
    },
    "SpaceGroup": "Fm-3m",
    "SpaceGroupNumber": 225,
    "PointGroup": "m-3m",
    "AtomsPerUnitCell": 4,
    "AtomicPackingFactor": 0.74,
    "CoordinationNumber": 12,
    "BurgersVector_pm": 288.9,
    "StackingFaultEnergy_mJ_m2": 22
  },

  "PhaseComposition": {
    "Phases": [
      {
        "Name": "Silver-Rich Phase",
        "Symbol": "alpha",
        "Structure": "FCC",
        "VolumePercent": 95,
        "Hardness_HV": 60
      },
      {
        "Name": "Copper-Rich Phase",
        "Symbol": "beta",
        "Structure": "FCC",
        "VolumePercent": 5,
        "Hardness_HV": 90
      }
    ],
    "TransformationTemperatures": {
      "Solidus_K": 1053,
      "Liquidus_K": 1163,
      "EutecticTemperature_K": 1052
    }
  },

  "Microstructure": {
    "GrainStructure": {
      "AverageGrainSize_um": 150,
      "GrainSizeDistribution": "LogNormal",
      "GrainSizeStdDev": 0.5,
      "ASTMGrainSizeNumber": 2,
      "VoronoiSeedDensity_per_mm2": 44,
      "GrainBoundaryWidth_nm": 0.5,
      "GrainAspectRatio": 1.0,
      "TwinDensity_per_mm": 30
    },
    "PhaseDistribution": {
      "NoiseType": "Perlin",
      "NoiseScale": 0.15,
      "NoiseOctaves": 3,
      "NoisePersistence": 0.5,
      "PhaseThreshold": 0.9
    },
    "Defects": {
      "PointDefects": {
        "VacancyConcentration": 1e-5,
        "InterstitialConcentration": 1e-8
      },
      "Dislocations": {
        "DislocationDensity_per_m2": 1e9,
        "BurgersVectorType": "a/2<110>",
        "SlipSystems": ["111<110>"]
      },
      "GrainBoundaries": {
        "LowAngleBoundaryFraction": 0.1,
        "HighAngleBoundaryFraction": 0.75,
        "TwinBoundaryFraction": 0.15,
        "GrainBoundaryEnergy_J_m2": 0.45
      }
    },
    "Inclusions": {
      "Types": ["Cu-oxide"],
      "VolumeFraction": 0.001,
      "AverageSize_um": 2
    }
  },

  "CrystallographicOrientation": {
    "PreferredOrientation": false,
    "TextureType": "Random",
    "MillerIndices": {
      "Planes": [[1,1,1], [2,0,0], [2,2,0]],
      "Directions": [[1,1,0], [1,1,2]]
    },
    "ODF": {
      "Phi1_range": [0, 360],
      "Phi_range": [0, 90],
      "Phi2_range": [0, 90]
    },
    "TextureStrength_mrd": 1.0
  },

  "TarnishProperties": {
    "TarnishResistance": "Moderate",
    "SulfidationRate": "Medium",
    "AntitarnishCoating": "Rhodium plating"
  },

  "FinenessMarking": {
    "Standard": 925,
    "Hallmark": "Sterling"
  },

  "Applications": ["Jewelry", "Tableware", "Coins", "Musical instruments", "Electrical contacts"],
  "ProcessingMethods": ["Casting", "Rolling", "Drawing", "Annealing", "Electroplating"],
  "Color": "#C0C0C0"
}
