Repository: andrewkwatts-maker/periodica

# Periodica

A rigorous scientific computation and estimation library for particle physics, nuclear physics, atomic chemistry, molecular chemistry, materials science, alloy thermodynamics, and biological systems.

All 12 scientific domains are fully data-driven: properties come from bundled JSON data sheets (424 files covering 118 elements, quarks, hadrons, molecules, alloys, materials, amino acids, proteins, nucleic acids, cells, and biomaterials), not hardcoded lookup tables. Changes to data sheets cascade dynamically through the derivation chain.

> **Looking for the GUI?** The companion KivyMD desktop + Android app lives at

File: src/periodica/data/defaults/alloys/WhiteGold_18K.json
{
  "Name": "White Gold (18K)",
  "Formula": "Au-Pd-Ag",
  "Category": "Precious Metal Alloy",
  "SubCategory": "Gold Alloy",
  "Description": "18-karat white gold alloy with palladium for jewelry, offering platinum-like appearance at lower cost",

  "Components": [
    {"Element": "Au", "MinPercent": 75.0, "MaxPercent": 75.0, "Role": "Base"},
    {"Element": "Pd", "MinPercent": 10.0, "MaxPercent": 15.0, "Role": "Whitening"},
    {"Element": "Ag", "MinPercent": 10.0, "MaxPercent": 15.0, "Role": "Whitening/Softening"},
    {"Element": "Cu", "MinPercent": 0.0, "MaxPercent": 5.0, "Role": "Hardening"}
  ],

  "PhysicalProperties": {
    "Density_g_cm3": 15.7,
    "MeltingPoint_K": 1273,
    "ThermalConductivity_W_mK": 130,
    "ThermalExpansion_per_K": 14.8e-6,
    "ElectricalResistivity_Ohm_m": 6.0e-8,
    "SpecificHeat_J_kgK": 130,
    "YoungsModulus_GPa": 85,
    "ShearModulus_GPa": 32,
    "PoissonsRatio": 0.42,
    "BrinellHardness_HB": 130
  },

  "MechanicalProperties": {
    "TensileStrength_MPa": 450,
    "YieldStrength_MPa": 300,
    "Elongation_percent": 25,
    "ReductionOfArea_percent": 35,
    "ImpactStrength_J": 50,
    "FatigueStrength_MPa": 180
  },

  "LatticeProperties": {
    "PrimaryStructure": "FCC",
    "SecondaryStructures": [],
    "LatticeParameters": {
      "a_pm": 400.0,
      "b_pm": 400.0,
      "c_pm": 400.0,
      "alpha_deg": 90,
      "beta_deg": 90,
      "gamma_deg": 90
    },
    "SpaceGroup": "Fm-3m",
    "SpaceGroupNumber": 225,
    "PointGroup": "m-3m",
    "AtomsPerUnitCell": 4,
    "AtomicPackingFactor": 0.74,
    "CoordinationNumber": 12,
    "BurgersVector_pm": 282.8,
    "StackingFaultEnergy_mJ_m2": 32
  },

  "PhaseComposition": {
    "Phases": [
      {
        "Name": "Solid Solution",
        "Symbol": "alpha",
        "Structure": "FCC",
        "VolumePercent": 100,
        "SolidSolution": true,
        "Hardness_HV": 150
      }
    ],
    "TransformationTemperatures": {
      "Solidus_K": 1173,
      "Liquidus_K": 1273
    }
  },

  "Microstructure": {
    "GrainStructure": {
      "AverageGrainSize_um": 100,
      "GrainSizeDistribution": "LogNormal",
      "GrainSizeStdDev": 0.4,
      "ASTMGrainSizeNumber": 3,
      "VoronoiSeedDensity_per_mm2": 100,
      "GrainBoundaryWidth_nm": 0.5,
      "GrainAspectRatio": 1.0,
      "TwinDensity_per_mm": 20
    },
    "PhaseDistribution": {
      "NoiseType": "Simplex",
      "NoiseScale": 0.12,
      "NoiseOctaves": 2,
      "NoisePersistence": 0.5,
      "PhaseThreshold": 0.99
    },
    "Defects": {
      "PointDefects": {
        "VacancyConcentration": 1e-6,
        "InterstitialConcentration": 1e-9
      },
      "Dislocations": {
        "DislocationDensity_per_m2": 1e9,
        "BurgersVectorType": "a/2<110>",
        "SlipSystems": ["111<110>"]
      },
      "GrainBoundaries": {
        "LowAngleBoundaryFraction": 0.1,
        "HighAngleBoundaryFraction": 0.8,
        "TwinBoundaryFraction": 0.10,
        "GrainBoundaryEnergy_J_m2": 0.40
      }
    },
    "Inclusions": {
      "Types": [],
      "VolumeFraction": 0.0001,
      "AverageSize_um": 1
    }
  },

  "CrystallographicOrientation": {
    "PreferredOrientation": false,
    "TextureType": "Random",
    "MillerIndices": {
      "Planes": [[1,1,1], [2,0,0], [2,2,0]],
      "Directions": [[1,1,0], [1,1,2]]
    },
    "ODF": {
      "Phi1_range": [0, 360],
      "Phi_range": [0, 90],
      "Phi2_range": [0, 90]
    },
    "TextureStrength_mrd": 1.0
  },

  "FinenessMarking": {
    "Karat": 18,
    "Fineness": 750,
    "NickelFree": true
  },

  "AllergyProperties": {
    "HypoAllergenic": true,
    "NickelContent": false
  },

  "Applications": ["Fine jewelry", "Wedding rings", "Watch cases", "High-end accessories"],
  "ProcessingMethods": ["Casting", "Rolling", "Drawing", "Annealing", "Rhodium plating"],
  "Color": "#E8E8E8"
}
